Repository: brienzhang/homepage

File: content/publication/characterization-of-precipitates-in-mechanically-alloyed-sus304l-type-steel-with-zirconium-addition/index.md
---
title: Characterization of Precipitates in Mechanically Alloyed SUS304L Type
  Steel with Zirconium Addition
publication_types:
  - "2"
authors:
  - Morrall Daniel
  - admin
  - Yabuuchi Kiyohiro
  - Kimura Akihiko
  - Ishizaki Takahiro
  - Maruno Yusaku
doi: 10.35840/2631-5076/9215
publication: International Journal of Metallurgy and Metal Physics
abstract: A mechanically alloyed austenitic stainless steel (MA304LZ) was
  produced from pre-alloyed SUS304L powder with 0.7% wt of Zr addition. The
  precipitates had a bimodal size distribution causing strengthening of MA304LZ
  with 3.3 times larger yield stress than SUS304L, although the contribution of
  fine grains of MA304LZ to the strengthening was larger than the dispersion of
  precipitates. For precipitate characterization, two types of extraction
  replica samples were produced; 1) Thin carbon film and 2) Electrochemically
  dissolved residue. Extraction replica residue was analyzed using XRD and both
  types were attached to copper grids for TEM, EDS, and EELS analysis. The
  previously reported Zr-rich precipitates were revealed to be ZrO2 (zirconia)
  with no evidence of ZrN or ZrC.
draft: false
featured: false
tags:
  - MA304LZ
  - austenitic stainless steel
projects:
  - other
image:
  filename: featured
  focal_point: Smart
  preview_only: false
date: 2018-09-02T11:46:11.583Z
---
